Repository: Kiwi1009/claw1

# claw1

`claw1` 是一個以 OpenClaw 為核心的製造業工作台，包含：

- 製造首頁與 25 項高頻工具表單（`web/`）
- OpenClaw Gateway 控制台整合（`/openclaw/`）
- 三項製造排程自動化（`automation/` + Cron）
- 大量製造場景技能（`skills/`）

## 快速開始

### 1) 啟動 Gateway（正式整合模式）

```bash
openclaw gateway restart
openclaw gateway status
```

開啟：

- `http://127.0.0.1:18789/`：製造首頁
- `http://127.0.0.1:18789/openclaw/`：OpenClaw 控制台

### 2) 本機靜態預覽（僅 UI）

```bash
cd web
python3 -m http.server 8080
```

> 此模式只預覽網頁，不含 `/openclaw/` 控制台與 Gateway 能力。

## 專案結構

```text
.
├── web/                     # 製造業入口網站與 25 頁工具
├── automation/              # 自動化輸入/輸出/提示詞與文件
├── scripts/                 # 排程安裝腳本等
├── skills/                  # 製造、品質、供應鏈等技能庫
└── .openclaw/extensions/    # manufacturing-portal 插件
```

## 自動化排程（Cron）

已定義三個預設排程（Asia/Taipei）：

- 每天 07:30：班次交接摘要（`manufacturing-shift-handoff`）
- 每天 08:00：設備保養提醒（`equipment-maintenance-log`）
- 每週一 09:00：倉儲週報（`warehouse-reports`）

安裝/重裝排程：

```bash
./scripts/setup-manufacturing-cron.sh
```

管理常用指令：

```bash
openclaw cron list
openclaw cron run <job-id>
openclaw cron runs --id <job-id>
openclaw cron disable <job-id>
```

## 重要路由

- `/`：製造首頁
- `/pages/*`：各工具頁
- `/assets/*`：CSS/JS/圖片
- `/openclaw/`：OpenClaw 控制台

## 常見問題

- **首頁無樣式（像沒設計）**  
  先確認資源可讀：

  ```bash
  curl -I http://127.0.0.1:18789/assets/css/style.css
  ```

  若非 200，重啟 Gateway：

  ```bash
  openclaw gateway restart
  ```

- **對外網域仍顯示舊畫面**  
  可能是 CDN/瀏覽器快取，請強制重新整理（`Cmd+Shift+R`）。

## 相關文件

- 網站說明：`web/README.md`
- 自動化說明：`automation/README.md`

File: skills/heat-surface-finish/refs/coatings.md
## PVD / CVD / DLC 塗層 (Coatings)

### 主流刀具/模具塗層

| 塗層 | 顏色 | 硬度 HV | 摩擦係數 | 最高溫 | 主用 |
|---|---|---|---|---|---|
| **TiN** (氮化鈦) | 金 | 2300 | 0.55 | 600°C | 通用刀、模具,基本款 |
| **TiCN** (碳氮化鈦) | 紫紅 / 灰 | 3000 | 0.40 | 400°C | 高強度切削、攻牙 |
| **TiAlN / AlTiN** | 黑紫 / 紫黑 | 3300-3500 | 0.40 | 900°C | 高速切削、乾切、HRC60+ 加工 |
| **AlCrN** | 灰藍 | 3500 | 0.35 | 1100°C | 高溫合金、不銹鋼粗加工 |
| **TiSiN** | 銅 | 3500-4000 | 0.45 | 1100°C | 超硬切削、刀模耐磨 |
| **CrN** | 銀灰 | 1800 | 0.50 | 700°C | 鋁加工 (不黏鋁)、塑膠模 |
| **DLC** (a-C:H) | 黑 | 2000-4000 | 0.05-0.20 | 350°C | 低摩擦、汽機車零件、3C |
| **ta-C** (四面非晶碳) | 黑 | 5000-8000 | 0.10 | 500°C | 極致耐磨、生醫 |
| **CBN (PCBN)** | 棕 | 4500 | — | 1300°C | 加工 HRC60+ 淬火鋼 |
| **多層 (Multilayer)** | 視組合 | 自訂 | 自訂 | 自訂 | 客製化 (如 TiN/AlTiN 交替) |

### PVD vs CVD

```
            PVD (物理氣相沉積)         CVD (化學氣相沉積)
──────────────────────────────────────────────────────────
溫度       200-500°C (低)             800-1100°C (高)
變形       極小                       明顯 (要熱處理後)
基材       高速鋼 / 工具鋼 / 不銹 OK   只能高溫穩定材
膜厚       1-5 µm                     5-20 µm
附著       中-好                      佳 (擴散接合)
方向性     有 (掛具要轉)               全方位均勻 (反應氣體環繞)
殘餘應力   壓應力 (好,抗裂)          拉應力 (差)
主流用    刀具、精密模具、3C 件       切削嵌入式刀片 (碳化鎢)
典型製程  Sputter / Arc / HiPIMS    熱 CVD / PACVD / 中溫 MTCVD
```

### 應用選擇邏輯

```
切削對象                推薦
─────────────────────────────────────
鋁 / 銅 / 黏材           DLC / CrN / 無塗層
碳鋼 / 合金鋼            TiN / TiCN
不銹鋼                   TiAlN / AlCrN
高溫合金 (Inconel)       AlCrN / TiSiN
鈦合金                   AlCrN / DLC
HRC 55+ 淬火鋼           AlTiN / AlCrN / CBN
複合材料 (CFRP)          DLC / 鑽石塗層
冷沖模具                 TiCN / TiAlN
熱間鍛模                 AlTiN / AlCrN
塑膠射出模 (光學)        DLC / CrN
食品/醫療接觸            DLC (生物相容)
```

### 塗層前置條件

```
1. 基材硬度  必須 ≥ HRC 58 (否則塗層失支撐)
2. 表面粗糙度 Ra ≤ 0.4 (越光越好)
3. 銳邊處理  R 0.02-0.05 (避免應力集中導致剝離)
4. 清潔     超音波 + 等離子預處理 (去除有機 + 氧化)
5. 去磁     磁性件鍍前去磁
6. 模具孔洞  深盲孔內塗層差 → 直徑 < 5 倍深可
7. 變形容許  PVD 變形 < 5 µm,但 200-500°C 仍有 1-2 µm 漲縮
```

### 剝離常見原因

- 基材軟 (HRC < 55)
- 拋光不到位 → 殘留刀痕
- 油 / 指紋 / 切削液殘留
- 角度太銳 (< R0.05)
- PVD 槽真空度不足 → 含水 → 氧化界面
- 塗層過厚 (> 5µm) → 內應力剝
- 工件存放於高濕 / 鹽霧環境 (鍍前)

### 規範

- ISO 27307 — Thermal spray coating
- VDI 3198 — Rockwell C 塗層附著測試 (HF1-HF6)
- ASTM C1624 — Scratch test (划痕)
- DIN EN 1071-3 — Calotest (磨穿深度測膜厚)

File: skills/heat-surface-finish/refs/hardness.md
## 硬度換算 (Hardness Conversion)

依 ASTM E140 / ISO 18265 — 僅適用於鋼類 (鋁 / 銅 / 不銹鋼有各自的換算表)。

```
HRC    HV     HB     HRB    Rm (MPa)   應用範例
────────────────────────────────────────────────────────────
65     832    —      —      —          硬質合金 / 陶瓷
63     772    —      —      —          高速鋼 SKH 完全淬火
60     697    —      —      ~2300      工具鋼 / 軸承鋼 SUJ2
58     653    —      —      ~2160      模具鋼 SKD11
55     595    578    —      ~2000      冷作模具
50     513    481    —      ~1740      熱作模具回火態
45     441    428    —      ~1500      高強度軸
40     392    371    —      ~1300      調質鋼 SCM440 高
35     345    327    —      ~1140      調質鋼 S45C 高
30     302    286    —      ~1000      調質鋼 SCM440 低
25     266    253    100    ~870       中碳調質鋼 低端
20     238    226    97     ~770       退火態合金鋼
15     —      215    93     ~730       
—      —      207    93     ~700       
—      —      190    91     ~640       S45C 退火
—      —      170    86     ~580       低碳鋼正火
—      —      150    80     ~510       低碳鋼退火
—      —      130    73     ~440       軟鋼
—      —      110    65     ~380       純鐵
```

## 量測法與規範

| 法 | 壓頭 | 負載 | 規範 | 適用 | 限制 |
|---|---|---|---|---|---|
| **HRC** (洛氏 C) | 120° 鑽石錐 | 150 kgf | ASTM E18 / ISO 6508 | HRC 20-70, 鋼鐵首選 | < HRC 20 不準 → 改 HRB |
| **HRB** (洛氏 B) | φ1.588mm 鋼球 | 100 kgf | ASTM E18 | 軟鋼、銅、鋁 | > HRB 100 不準 → 改 HRC |
| **HV** (維氏) | 136° 鑽石錐 | 1g - 50kgf | ASTM E384 / ISO 6507 | 全範圍, 薄件/鍍層 (Micro Vickers) | 量小區域 |
| **HB** (布氏) | φ10mm 球 (或 5/2.5) | 3000/750/187.5 kgf | ASTM E10 / ISO 6506 | 鑄件、鍛件 (組織不均) | 大壓痕,精件不可用 |
| **HRA** (洛氏 A) | 120° 鑽石錐 | 60 kgf | — | 薄硬層、硬質合金 | 滲碳 / 氮化層常用 |
| **HV-Knoop** (努氏) | 菱形鑽石 | 1g - 1kgf | ASTM E384 | 極薄塗層 / 玻璃 / 陶瓷 | 各向異性樣品 |

## 硬度層深度量測 (Case Depth)

- **CHD (Carburizing)** = 從表面到 HV 550 之深度 (DIN 50190-1)
- **NHT (Nitriding)** = 從表面到 (心部 + 50 HV) 之深度
- **SHD (Induction)** = 從表面到 HV (0.8 × 表面 HV) 之深度

## 維氏 ↔ 洛氏 快速估算 (鋼)

```
HV ≈ HRC × 10 + 100        (HRC 30-50 適用, 誤差 ±20 HV)
HV ≈ HB × 1.05             (HB 150-400 鋼, 誤差 ±5%)
Rm (MPa) ≈ HB × 3.3        (退火/正火態碳鋼)
Rm (MPa) ≈ HV × 3.2        (硬度 < HV 350)
```

## 常見錯誤

- HRC 量薄件 (< 1.5mm) → 試片變形,量值偏低 → 改 HV
- 氮化層 50µm 量 HRC → 壓穿,量到心部 → 改 micro-Vickers (HV0.3)
- 兩面平行度差 → 影響 HRC 重現性 → 修磨後重測
- 壓痕距邊緣 < 2.5d → 邊緣效應 → 重測位置
